Repository: ArroyaveLab/2026-mulukutla-hall-petch

# Physics-informed ML for Hall–Petch strengthening in FCC MPEAs

Companion repository for the *Acta Materialia* manuscript

> **Revisiting Hall–Petch strengthening in FCC multi-principal element alloys:
> what grain size, composition, and processing can and cannot explain**
>
> M. Mulukutla, S. P. Padhy, et al.

It contains the dataset, the full analysis pipeline, every result table and
figure in the paper, the LaTeX sources, a comprehensive report regenerated
from the live results, and regression tests that lock the manuscript's
canonical values.

---

## The question

Machine-learning property models can mislead alloy design when interpolation
is mistaken for transfer, or when a physically motivated descriptor is read as
a mechanism without showing that it adds information beyond the measured
inputs. This repository works that problem end-to-end on the yield strength
(YS) and Vickers hardness (HV) of 94 FCC alloy conditions in the
Al–Co–Cr–Cu–Fe–Mn–Ni–V system.

## Five model families

Analyses are organised by the five families of the manuscript. A higher family
number means more flexibility, **not** more physical fidelity.

```
Family 1  Classical Hall–Petch        classical and alternative grain-size laws
Family 2  Physics descriptors         VLC, Labusch, Toda-Caraballo; Wen; PCA-OLS
Family 3  Composition / processing    the M-model hierarchy, incl. M15
Family 4  Non-linear ML               matched linear and non-linear estimators
Family 5  Symbolic regression         PySR, SISSO, fixed closed forms
          ── validation protocol ──   5-fold · LOO · LOBO · literature · singularity
```

## Headline results

All values are pooled out-of-fold Q², recomputed at test time from
`data/derived/data_with_vlc.csv`.

| Target | Model | 5-fold | LOO | LOBO |
|---|---|---|---|---|
| YS | Family 1 classical Hall–Petch | 0.405 | 0.406 | 0.373 |
| YS | Family 2 PCA-OLS (fold-contained) | 0.462 | 0.480 | 0.362 |
| YS | Family 3 M3 (composition-dependent σ₀) | 0.666 | 0.652 | 0.625 |
| YS | **Family 3 M15 (+ SD_grain interaction)** | **0.731** | **0.694** | **0.694** |
| YS | Family 4 Lasso S2 (fixed settings) | 0.683 | 0.674 | 0.621 |
| YS | Family 4 LightGBM S2 (fixed settings) | 0.632 | 0.574 | 0.615 |
| YS | Family 4 Bayesian ridge S2 (nested ARMOTE-CV) | 0.685 | 0.666 | 0.613 |
| HV | Family 1 classical Hall–Petch | 0.086 | 0.136 | −0.077 |
| HV | Family 4 LightGBM S1 | 0.195 | 0.323 | 0.112 |
| HV | Family 5 fixed form (post-selected) | 0.725 | 0.727 | 0.636 |

Three findings do most of the work:

- **Grain-distribution width helps only in a specific form.** Adding
  SD_grain to M3 as an independent additive term raises LOO to 0.668 but
  *lowers* LOBO to 0.595. Letting it modify the Hall–Petch term instead (M15)
  gives 0.694 at both, with ΔBIC = −20.1 against M3. The additive control is
  what makes that distinction visible.
- **Non-linearity buys nothing at matched inputs.** Lasso and LightGBM reach
  0.621 and 0.615 under batch-held-out validation with overlapping bootstrap
  intervals.
- **Nothing transfers to the literature.** Every evaluated closed form has
  negative R² on the direct-measurement literature records, so that set is
  reported as a stress test rather than an external benchmark.

## Layout

```
data/raw/          Grain_Size_Summary_v3.xlsx — the only true input
data/derived/      computed descriptors, regenerated by `make data`
scripts/
  _config.py       shared paths; makes every family folder importable
  _figstyle.py     one palette and one type scale for every figure
  00_data_preparation/            descriptors, VLC quantities, feature ladder
  01_family1_grain_size/          scaling laws, within-replicate slopes
  02_family2_physics_descriptors/ SSS benchmark, redundancy audit, PCA-OLS
  03_family3_composition_processing/  M-model hierarchy, SD_grain models
  04_family4_nonlinear_ml/        tuned panel, matched-input comparison
  05_family5_symbolic_regression/ PySR grid, SISSO variants
  06_validation/                  grouped CV, literature test, singularity audit
  07_hardness_tabor/              Tabor ratio and HV–YS rank analysis
  figures/                        every publication figure
results/           CSV outputs; each is produced by a named script
analysis_plots/    exploratory and diagnostic figures
paper/             main.tex, supplementary.tex, references.bib, figures/
report/            generate_report.py + Comprehensive_Analysis_Report.docx
notebook/          generator + generated .ipynb
docs/              reproducing.md, validation_protocol.md
tests/             regression tests locking the canonical values
```

## Quick start

```bash
pip install -r requirements.txt
make test          # ~1 s — recomputes and checks every headline value
make figures       # regenerate all publication figures from cached results
make report        # rebuild the Word report from live results
make paper         # build main.pdf and supplementary.pdf
make help          # every target
```

File: results/external_hp_slope_comparison.csv
alloy,n_points,source,k_HP_exp,sigma0_exp,k_HP_SISSO,sigma0_SISSO,k_HP_SISSO_robust,sigma0_SISSO_robust,k_HP_M3,sigma0_M3
Co1 Cr1 Fe1 Ni1,4,Citrine,235.85389655894434,157.88853098458435,811.7767431557112,78.82070456157882,797.1076794008359,16.66930634978442,765.7572307708773,15.760960386553165
Co1 Fe1 Ni1,4,Citrine,242.68775120218802,191.97384495921577,1024.3482010285468,27.8349017967968,1005.8379034685719,-60.47404439382805,765.7572307708775,47.05864184348164
Co1 Cr1 Fe1 Mn1 Ni1,15,Citrine,492.51147029358924,206.83179883557065,699.2264273326609,140.4493283945775,686.5911835564432,81.51063845416459,765.7572307708773,74.98807512533367
Al0.304 Co1 Cr1 Fe1 Ni1,3,Citrine,790.1637648171409,114.2850482738305,729.0271704752217,142.25880623990844,715.8534177988824,95.52804172912705,765.7572307708771,16.64572259709493
Co0.286 Cr0.429 Fe1 Mn0.143 Ni0.714 V0.286,5,Citrine,714.9350607195819,130.7400909779361,699.3488031910684,119.85567035497124,686.7113480441946,110.70402627057908,765.7572307708775,71.83217875473997
Co0.25 Cr0.25 Fe1 Mn1,3,Citrine,757.6012356388782,379.68554985537605,942.8695025837446,151.0597053439368,925.8315510009468,37.36006872639351,765.7572307708773,68.86877707418816
CrFeNi,6,Schneider2021,867.3290329142089,90.88871920715036,1024.3482010285466,102.35211385139169,1005.8379034685718,28.14021936079027,765.7572307708778,6.885630119694127
CoCrFeMnNi,8,Otto2013,308.16680780578673,194.39956936802963,699.226427332661,140.44932839457752,686.5911835564432,81.5106384541647,765.7572307708773,74.98807512533372
CoCrNi,5,Huang2019,475.43840849876534,246.02331472760014,1024.3482010285463,110.70569204740016,1005.8379034685714,65.58368267505429,765.7572307708772,64.61071658064074
CoCrFeNi,5,Huang2019,278.1005588884428,219.29054007257366,811.7767431557115,78.82070456157871,797.1076794008361,16.669306349784364,765.7572307708776,15.760960386553108
CoNiMn,5,Huang2019,242.44639450379586,240.92588098120737,1024.3482010285481,1379.3927300559374,1005.8379034685712,464.4064446723881,765.7572307708778,194.6202559355368
CoFeNiMn,5,Huang2019,199.07151725806537,214.82530479352803,811.776743155711,666.1740998453677,797.107679400836,108.83019253957895,765.7572307708773,113.2681149027252
